Repository: a896024431/Reference-Management

# Reference Management

这是一个用于论文精读的 Codex + Obsidian Vault。Zotero 是文献 PDF 的唯一来源：先手动镜像 `我的文库 / ZJU / 课题组` 到本地 Vault，再让 DeepPaperNote 只使用镜像后的本地 PDF 生成 Markdown 深读笔记。

## 三种操作

- **做笔记**：明确指定 `文献/` 中的一篇本地 PDF 后，才对该篇进行精读与笔记处理。
- **同步 Zotero**：只同步目录和 PDF/SI 文件，不读取或修改已有笔记。
- **修改项目**：只检查改动的文档、脚本或配置；已完成笔记默认不处理，只有你明确要求修改某篇时才打开它。

## 如何使用

1. 在 Codex 侧边栏先 Pull，使本地仓库与 GitHub 同步。
2. 用 Obsidian 打开本仓库根目录。
3. 在 Codex 中要求使用 `zotero-pdf-sync` 手动同步 Zotero 的 `我的文库 / ZJU / 课题组`；同步器只复制 PDF 附件（含补充材料）到 `文献/`。
4. 选择 `文献/` 中要精读论文的本地主文 PDF，并要求生成 Obsidian 深读笔记；DeepPaperNote 不会在做笔记时再查询 Zotero。

同步仅在你主动要求时运行，没有后台监听。它通过 Zotero Local API 只读获取本机附件，不读写 Zotero SQLite 数据库，也不需要云端 API key。若 Zotero 中已做笔记论文的题名或分类发生变化，同步器会报告而不会自动移动笔记；Zotero 删除附件也不会自动删除本地 PDF。

直接放在 `课题组` 根分类的条目会进入 `文献/未分类/<论文题名>/`，以保持所有论文均位于分类目录之下。

## 保存结果

```text
文献/
├── 论文导航.md
├── 论文库.base
├── 制备工艺/
│   └── EFLAO/
│       └── <论文题名>/
│           ├── <主文附件名>.pdf
│           ├── <补充材料附件名>.pdf
│           ├── 笔记.md       # 仅精读完成后存在
│           └── images/       # 仅有可靠图片时存在
└── QPC/
    └── <论文题名>/
        └── <主文附件名>.pdf
```

- [论文导航](文献/论文导航.md)：进入每篇已完成笔记的简洁列表。
- [论文库](文献/论文库.base)：在 Obsidian Bases 中筛选已完成笔记。
- 尚未精读的论文目录只保留同步后的 PDF；这类目录是正常状态，不会出现在导航或 Base 中。
- 每篇已完成笔记与其主文、SI 保持同目录；发布笔记不会替换或删除 PDF。

只有全文证据、笔记内容和独立复核都通过校验时才会保存正式笔记；来源不完整或关键证据不足时，流程会停止并说明原因。

## 运行环境

Windows 本地统一使用 Miniconda 环境 `deeppapernote`，避免混用系统 Python 和不同来源的 `pip`。首次配置：

```powershell
conda create -n deeppapernote python=3.12 pip -y
conda run --no-capture-output -n deeppapernote python -m pip install ".agents/skills/DeepPaperNote[dev]"
conda env config vars set -n deeppapernote PYTHONUTF8=1 PYTHONIOENCODING=utf-8
```

后续同步、脚本、测试和校验均通过该环境顺序执行。具体工作流由 `.agents/skills/zotero-pdf-sync/SKILL.md` 与 `.agents/skills/DeepPaperNote/SKILL.md` 定义。

## GitHub 同步

每次任务使用以下顺序：

1. Pull。
2. 让 Codex 修改并完成检查。
3. 检查改动，只暂存 `AGENTS.md` 允许同步的文件。
4. Commit。
5. Push。

Codex 不执行暂存、Commit 或 Push。PDF、本机状态、密钥、缓存和临时文件不得进入 Git。

项目维护历史见 [更新报告](更新报告.md)。

File: 文献/制备工艺/EFLAO/Electron transport in bilayer graphene nanoconstrictions patterned using atomic force microscope nanolithography/笔记.md
---
type: paper
title: Electron transport in bilayer graphene nanoconstrictions patterned using atomic force microscope nanolithography
title_zh: 用原子力显微镜纳米光刻图案化的双层石墨烯纳米收缩通道电子输运
authors:
  - Robert W. Rienstra
  - Nishat Sultana
  - En-Min Shih
  - Evan Stocker
  - Kenji Watanabe
  - Takashi Taniguchi
  - Curt A. Richter
  - Joseph Stroscio
  - Nikolai Zhitenev
  - Fereshte Ghahari
year: 2025
venue: "Physical Review B, 111, 115145"
domain: condensed-matter-physics
topics:
  - graphene-nanoconstrictions
  - afm-lao
  - coulomb-blockade
  - edge-disorder
  - quantum-dots
paper_type: materials_fabrication
evidence_level: full_text_supplement
note_status: polished
figure_status: complete
aliases:
  - AFM-LAO bilayer graphene nanoconstrictions
  - Bilayer graphene AFM nanoconstrictions
  - 原子力显微镜刻写双层石墨烯纳米收缩通道
tags:
  - papers/physics/condensed-matter
  - papers/physics/nanofabrication
date: 2025-03-20
doi: 10.1103/PhysRevB.111.115145
source_url: https://doi.org/10.1103/PhysRevB.111.115145
local_pdf: 文献/制备工艺/EFLAO/Electron transport in bilayer graphene nanoconstrictions patterned using atomic force microscope nanolithography/Rienstra 等 - 2025 - Electron transport in bilayer graphene nanoconstrictions patterned using atomic force microscope nan.pdf
supplement_pdfs:
  - 文献/制备工艺/EFLAO/Electron transport in bilayer graphene nanoconstrictions patterned using atomic force microscope nanolithography/(SI)Electron transport in bilayer graphene nanoconstrictions patterned using AFM nanolithography.pdf
methods:
  - afm-local-anodic-oxidation
  - bias-spectroscopy
  - coulomb-blockade-analysis
  - magnetotransport
materials:
  - bilayer-graphene
  - hbn
---

# 用原子力显微镜纳米光刻图案化的双层石墨烯纳米收缩通道电子输运

*Electron transport in bilayer graphene nanoconstrictions patterned using atomic force microscope nanolithography*

## 30 秒速览

研究问题：无电极原子力显微镜局域阳极氧化能否在封装双层石墨烯中制备可靠的纳米收缩通道？核心结论：通道由 125 纳米缩至 30 纳米时，输运从近体行为转为强局域化和库仑阻塞。最强依据是 75 纳米器件约 50 毫电子伏的输运隙远高于简单估算，以及 30 纳米器件的库仑菱形。边界是：边缘无序是最一致的解释，但尚无原子尺度表征或跨器件统计直接证实。

## 关键结论

- 无电极原子力显微镜局域阳极氧化既可先刻写裸石墨烯、再完成封装，也可在已封装堆叠上直接去除顶层六方氮化硼和下方石墨烯；工艺展示的最窄几何收缩通道为 $20\pm5$ 纳米。（主文 p. 2, Fig. 1）
- $125\pm5$ 纳米器件仍接近体双层石墨烯输运，$100\pm5$ 纳米器件在电荷中性点附近出现小输运隙，$75\pm5$ 纳米器件的低电导栅压区明显扩大；这是一条宽度相关趋势，但还不能定义普适临界宽度。（主文 p. 3, Fig. 2）
- 对 $75\pm5$ 纳米器件，偏压谱给出的输运隙上限约为 50 毫电子伏，而简单几何限域与背栅位移场的估算分别约为 2.8 和 3.3 毫电子伏；约 6 毫电子伏的合计值无法解释实验量级。（主文 p. 3, Fig. 2d）
- $30\pm5$ 纳米器件出现周期库仑峰和库仑菱形，加成能从 10 毫电子伏到超过 100 毫电子伏，并在填入第四和第八个电子附近增强；这支持单局域岛及双层石墨烯自旋—谷四重壳层图像。（主文 pp. 4–5, Fig. 3）
- 门电容法给出的两轮冷却量子点直径为 17.48 和 26.38 纳米；补充材料中的能级、平行板电容及磁长度估算也落在约 11.5–28 纳米，因而局域岛很可能位于几何收缩通道内。（主文 p. 5, Fig. 3；补充材料 pp. 2–3, Fig. S2）
- 数据支持“边缘无序与量子限域共同控制窄通道输运”，却没有区分结构粗糙、断键电荷、氧化残留与六方氮化硼分解残留各自的贡献。（主文 pp. 3–5）

## 关键数字

| 数值 | 条件 | 它说明什么 |
|---|---|---|
| $20\pm5\ \mathrm{nm}$ | 扫描电子显微镜几何展示 | 工艺达到的最窄收缩通道，不等于已完成系统输运表征的最窄器件 |
| $125\pm5$、$100\pm5$、$75\pm5$ 和 $30\pm5\ \mathrm{nm}$ | 主文四个双层石墨烯器件 | 从近体输运、输运隙到库仑阻塞的宽度序列 |
| $T=1.6\ \mathrm{K}$、17.77 Hz、交流激励不超过 $100\ \mu\mathrm{V}$ | 低温锁相测量 | 主文电导和偏压谱的测量条件 |
| 约 50 毫电子伏对约 6 毫电子伏 | 75 纳米器件 | 实验输运隙上限远大于简单限域和位移场合计估计 |
| 10 毫电子伏至超过 100 毫电子伏 | 30 纳米器件 | 库仑菱形给出的加成能范围 |
| 17.48 与 26.38 纳米 | 第一、第二轮冷却 | 门电容法估算的局域岛直径 |

## 适用边界

本文支持的是“这批器件中存在随宽度收窄而增强的局域化，并且最窄器件可由单量子点图像解释”。它没有证明二十纳米器件已具备稳定输运，也没有给出器件良率、临界宽度或边缘粗糙度的统计分布。$125$ 纳米器件中接近 $e^2/h$ 整数倍的折点只被作者称为量子尺寸效应的提示，不能当作已确认的电导量子化平台。（主文 p. 3, Fig. 2a）

“边缘无序”也不是直接测得的材料参数。六方氮化硼封装削弱了体内电荷杂质和电子—空穴斑块的解释，但并未严格排除所有体势起伏；边缘无序的微观来源仍需局域电势、边缘化学或原子分辨结构表征。补充材料中的磁场能级分裂与谷劈裂相似，但作者明确要求更高磁场才能确认。（补充材料 pp. 2–3, Fig. S2）

## 快速入口与页面导航

- [[文献/制备工艺/EFLAO/Electron transport in bilayer graphene nanoconstrictions patterned using atomic force microscope nanolithography/Rienstra 等 - 2025 - Electron transport in bilayer graphene nanoconstrictions patterned using atomic force microscope nan.pdf|主文 PDF]]
- [[文献/制备工艺/EFLAO/Electron transport in bilayer graphene nanoconstrictions patterned using atomic force microscope nanolithography/(SI)Electron transport in bilayer graphene nanoconstrictions patterned using AFM nanolithography.pdf|补充材料 PDF]]
- [DOI 页面](https://doi.org/10.1103/PhysRevB.111.115145)
- 页面导航：[[#30 秒速览|速览]] · [[#材料与工艺|工艺]] · [[#实验设计与分析方法|测量链]] · [[#主要结果|结果]] · [[#如何理解这些结果|证据边界]]

## 术语与符号

- **局域阳极氧化（local anodic oxidation, LAO）**：探针与样品之间的水弯月面构成纳米电化学反应区，电场使水解离并由含氧物种局部氧化石墨烯。
- **输运隙（transport gap）**：由低电导偏压—栅压区域定义的有效阻塞尺度；它可以包含能带隙、局域态与库仑阻塞效应，并不自动等同于均匀单粒子带隙。
- **库仑菱形（Coulomb diamond）**：偏压—栅压图上因给局域岛增加一个电子需要有限能量而形成的低电导菱形区。
- **加成能（addition energy，$\Delta E$）**：向量子点增加下一个电子所需的能量，通常包含充电能与单粒子能级间隔。
- **杠杆臂（lever arm，$\alpha$）**：把栅压变化换算成局域岛能量变化的比例系数，本文逐个电子由偏压谱提取。
- **磁长度（magnetic length，$\ell_B$）**：磁场下轨道运动的特征长度；当它接近量子点半径时，局域能级开始向朗道能级演化。

## 原文摘要翻译

> [!abstract]- 展开摘要译文
> 本文报告采用无电极原子力显微镜局域阳极氧化纳米光刻制备的封装双层石墨烯纳米收缩通道的低温输运测量。该技术能够制备窄至 20 纳米的收缩通道，明显小于此前研究中的尺寸。宽于约 120 纳米的收缩通道表现出体材料输运特征；通道继续收窄后则出现输运隙。最窄收缩通道中观察到单量子点形成，加成能超过 100 毫电子伏，高于此前图案化量子点实验。结果表明，较窄收缩通道中的输运主要由边缘无序与量子限域效应共同控制。

## 创新点

1. **解除局域电极依赖。** 论文把无电极交流驱动的原子力显微镜局域阳极氧化用于石墨烯范德瓦尔斯器件，避免为探针氧化另做微电极，同时保留按需写入复杂几何的能力。（主文 pp. 1–2）
2. **比较两种加工顺序。** 作者既先刻写裸石墨烯再封装，也在已经封装的堆叠上后刻写；后者减少拾取、退火和后续加工摧毁预制窄通道的风险。（主文 p. 2, Fig. 1）
3. **用宽度序列连接工艺与输运。** 论文没有停在形貌展示，而是用 $125$、$100$、$75$ 与 $30$ 纳米器件追踪从近体输运到输运隙、再到库仑阻塞的演化。（主文 pp. 3–4, Figs. 2–3）
4. **用量级矛盾锁定缺失物理。** $50$ 毫电子伏实验输运隙与约 $6$ 毫电子伏简单模型估计的差距，使边缘相关局域化成为不可忽略的组成，而不是微小修正。（主文 p. 3, Fig. 2d）
5. **多路尺寸估算交叉核对。** 门电容、量子能级、平行板电容和磁长度给出不同但同量级的岛尺寸，避免只依赖一种高度模型化的反演。（主文 p. 5；补充材料 pp. 2–3）

## 研究问题

### 为什么不只用静电分裂栅

双层石墨烯可由垂直电场打开能隙，因此静电分裂栅能在不切断晶格的前提下定义量子点和量子点接触。代价是器件层数和栅极数量增加、限域可能不完全，并要求材料在可用位移场下有足够大的能隙。机械去除石墨烯则可在零磁场下给出更直接的几何限域，却把边缘粗糙、断键和加工残留带进最敏感区域。（主文 p. 1）

原子力显微镜机械裂解曾做到很窄的通道，但往往要求沿高对称晶向切割，几何自由度有限。传统局域阳极氧化又常需样品微电极。本文真正要检验的不是“能否画出窄线”，而是无电极氧化刻写能否同时提供二十纳米量级几何、可接线的封装器件和能解释的低温输运。

### 工艺问题如何变成物理问题

如果边缘只是提供理想硬壁，通道收窄应主要表现为可由几何限域和位移场估计的能隙；如果加工制造出强势能起伏，则会出现异常大的输运隙、局域岛和多量子点区。宽度序列和偏压谱因此既是器件表征，也是对加工边缘电学质量的压力测试。

## 材料与工艺

### 水弯月面驱动的无电极刻写

裸石墨烯位于硅/二氧化硅基底上，并置于足以稳定水弯月面的高湿环境。原子力显微镜针尖施加较高交流电压，经基底电容耦合稳定探针—样品间的小水滴；超过阈值后，水解离产生氢离子和氢氧根，含氧物种氧化石墨烯。针尖以低至约 $10\ \mathrm{nN}$ 的法向力沿预定轨迹移动，形成切口。（主文 pp. 1–2）

线宽并非只由设计文件决定，还受电压、写入速度和单支探针状态影响。作者把收缩通道设计成“宽度远小于长度”，避免把器件变成长纳米带；刻写后先真空退火去除水和吸附污染，再以干法拾取完成六方氮化硼封装。（主文 p. 2）

### 先刻写后封装与封装后刻写

先刻写裸片便于直接观察和调节石墨烯切口，但真空退火、拾取及后续加工会毁掉一部分预制收缩通道。封装后刻写则让交流信号耦合到堆叠内的石墨烯，强场同时分解顶层六方氮化硼并去除下方石墨烯；所需交流频率约为裸石墨烯刻写的两倍。该路线简化了组装并提高器件产出，却也意味着最终边缘经历了六方氮化硼分解化学。（主文 p. 2, Fig. 1）

两类样品随后都经反应离子刻蚀定义成霍尔棒，窄通道连接两个大石墨烯库，再制作边缘接触。因此，“无电极、无掩膜”只描述局域收缩通道的写入环节，并不表示整件器件完全不使用常规刻蚀和金属接触工艺。（主文 pp. 2–3）

![[images/fig-doc-32fba677abad4419-p0002-fig-1-a82457a77b743b98.png]]
*Fig. 1 两条 AFM-LAO 加工路线与收缩通道几何。六个面板同时给出裸片刻写、封装后刻写、20–30 纳米通道和最终电极布局，可直接核对工艺顺序与几何尺度。*

## 实验设计与分析方法

### 测量对象与直接观测量

主文重点比较四个双层石墨烯器件：P1、P2、P3、P4 的宽度依次为 $125\pm5$、$100\pm5$、$75\pm5$ 和 $30\pm5$ 纳米。

电导和偏压谱在 $1.6\ \mathrm{K}$ 测量；锁相频率为 17.77 赫兹，小交流激励不超过 $100\ \mu\mathrm{V}$。直接观测量是电导 $G$、微分电导 $\mathrm{d}I/\mathrm{d}V_b$、背栅电压 $V_g$、源漏偏压 $V_b$ 以及库仑峰随磁场的位置。（主文 pp. 3–4）

### 从偏压谱估算输运隙

作者把低电导区顶点的偏压尺度换算为输运隙上限：

$$
E_g\simeq eV_b^{\mathrm{vertex}}.
$$

其中 $E_g$ 是有效输运隙，$e$ 是元电荷，$V_b^{\mathrm{vertex}}$ 是偏压—栅压低电导区顶点的源漏偏压。该式只把电学阻塞窗口换算为能量，不保证所得 $E_g$ 是空间均匀的单粒子带隙；局域态和库仑效应也可能参与。（主文 p. 3, Fig. 2d）

简单硬壁限域给出

$$
E_q\approx\frac{\pi^2\hbar^2}{m^*w^2}.
$$

这里 $E_q$ 是横向量子限域能，$\hbar$ 是约化普朗克常数，$m^*\approx0.033m_e$ 是双层石墨烯有效质量，$w$ 是通道宽度。该估算假定规则边界和简单横向势，对 $75$ 纳米通道只得到约 2.8 毫电子伏。

背栅位移场写成

$$
D=-\frac{C_gV_g}{2\epsilon_0}.
$$

$D$ 是两层石墨烯间的位移场，$C_g$ 是底部六方氮化硼的单位面积栅电容，$V_g$ 取低电导区中心的背栅电压，$\epsilon_0$ 是真空介电常数。论文估计 $D\approx33\ \mathrm{mV\,nm^{-1}}$，对应约 3.3 毫电子伏能隙。几何限域和位移场相加仍只有约 6 毫电子伏。（主文 p. 3）

### 从库仑峰提取加成能

相邻库仑峰的栅压间隔通过逐个提取的杠杆臂换算为加成能：

$$
\Delta E=\alpha e\Delta V_g.
$$

$\Delta E$ 是增加下一个电子所需的能量，$\Delta V_g$ 是相邻库仑峰的背栅间隔，$\alpha$ 是由库仑菱形斜率确定的无量纲杠杆臂。加成能一般包含充电能和单粒子能级间隔；只有相邻单粒子态简并时，最小峰间隔才可近似对应纯充电能。（主文 pp. 4–5, Fig. 3）

量子霍尔区的填充因子序列用于校准单位面积栅电容，得到 $119.73\ \mathrm{aF}/\mu\mathrm{m}^{2}$。把量子点栅电容与该面密度比较后，作者得到两轮冷却直径 17.48 和 26.38 纳米；由于真实岛既非圆形、也未必具有均匀限域势，这些数字应当视为有效尺寸。（主文 p. 5）

## 主要结果

### 一、宽度序列显示局域化逐步增强

P1 的 $125$ 纳米通道仍接近体双层石墨烯，曲线上的若干折点靠近 $e^2/h$ 整数倍，但作者没有把它们当作已确认的量子化。P2 的 $100$ 纳米通道在电荷中性点附近接近零电导。

P3 的 $75$ 纳米通道在约 $-2\ \mathrm{V}<V_g<15\ \mathrm{V}$ 内呈现更宽的低电导区，偏压谱给出约 50 毫电子伏的输运隙上限。（主文 p. 3, Fig. 2）

![[images/fig-doc-32fba677abad4419-p0003-fig-2-6480d0d99918ff17.png]]
*Fig. 2 通道宽度、栅压电导与输运隙。三个宽度的电导曲线和 75 纳米器件偏压谱共同构成“收窄—低电导区增强”的直接证据。*

最有辨识力的不是“出现了低电导区”，而是实验尺度与简单模型的差距。约 50 毫电子伏比约 6 毫电子伏大近一个数量级，说明规则硬壁加均匀位移场不是充分解释。六方氮化硼封装使体内随机电荷和电子—空穴斑块成为主因的可能性降低，作者因而把边缘粗糙、断键电荷和加工残留列为首要来源。（主文 pp. 3–4）

### 二、最窄通道形成局域岛

P4 的 $30$ 纳米通道出现近周期电导峰；偏压谱中可见库仑菱形，加成能在 10 毫电子伏至超过 100 毫电子伏之间变化。高负栅压区的菱形更清楚，较低栅压处则出现多点行为，说明器件并非在所有载流子密度下都由同一个理想量子点控制。（主文 p. 4, Fig. 3）

第四和第八个电子附近的加成能增强，与双层石墨烯的自旋—谷四重简并相符；第二轮冷却也出现近四重模式。然而壳层迹象只是局域能级结构的一致性检查，不能反过来证明边缘无序的具体化学来源。（主文 pp. 4–5, Fig. 3）

![[images/fig-doc-32fba677abad4419-p0004-fig-3-ccac79f315422ae7.png]]
*Fig. 3 最窄通道的库仑阻塞与加成能。库仑峰、库仑菱形和两轮冷却的加成能被放在同一图中，可同时检查局域岛、能标和四重壳层迹象。*

### 三、不同尺寸估算在量级上相互支持

主文的门电容法给出 17.48 和 26.38 纳米。补充材料用方形限域能级估算得到 11.52 和 18.88 纳米，用平行板电容近似得到 12.97 和 18.46 纳米。几种结果不完全相同，却都小于或接近 30 纳米几何宽度，支持局域岛位于收缩通道内，而不是远处偶然陷阱支配全部输运。（主文 p. 5；补充材料 p. 2）

磁场扫描提供另一条几何检查。单粒子能级至少到约 3–4 特斯拉都没有显著色散，并出现四能级成束；3–9 特斯拉对应的磁长度约为 14–8 纳米。若局域态向朗道能级的交叉发生在磁长度接近岛半径时，岛直径约为 16–28 纳米。（补充材料 pp. 2–3, Fig. S2）

![[images/fig-doc-c4654506a6dbaa7d-p0005-fig-s2-d09476077dd90c1d.png]]
*Fig. S2 磁场下的库仑共振与单粒子能级。连续磁场图、峰位置追踪和能级色散为量子点尺寸与四重能级成束提供独立检查。*

能级分裂的方向与谷劈裂相似，但作者明确认为需要更高磁场确认。因此最稳妥的结论是“磁场行为与小尺寸局域岛相容”，不是“本文已经测定谷劈裂”。

## 如何理解这些结果

### 直接观测、数据换算与物理推断

| 层次 | 本文得到的内容 | 不能直接推出什么 |
|---|---|---|
| 直接观测 | 电导曲线、偏压—栅压低电导区、库仑峰、库仑菱形及其磁场移动 | 边缘缺陷的原子结构或化学组成 |
| 数据换算 | 由偏压顶点给出输运隙上限；由杠杆臂给出加成能；由栅电容和磁长度给出有效岛尺寸 | 换算模型的几何假设严格成立 |
| 模型约束下的推断 | 窄通道由边缘无序与量子限域共同控制，30 纳米器件包含单局域岛 | 所有载流子密度都只有一个量子点，或局域化完全由某一种缺陷产生 |

这一区分解释了为什么论文的量级证据很强，机制识别却仍不闭合。输运隙过大和库仑阻塞共同要求额外局域化，但输运只看到势能结果，不能区分粗糙边缘、断键电荷和化学残留。

### 为什么边缘无序是首选解释

第一，规则限域与位移场只解释约 6 毫电子伏，而实验上限约为 50 毫电子伏。第二，P4 在不同栅压处由清晰单点区转入多点区，符合粗糙边缘生成多个局域势阱的图像。第三，几种岛尺寸与几何通道宽度相当，局域化源很可能就在收缩区域。三点合在一起，比单独看到一个库仑菱形更支持边缘相关局域化。（主文 pp. 3–5）

### 仍应保留的替代解释

六方氮化硼封装显著降低体内电荷无序，却不能严格排除局域外部电势、接触附近掺杂或背栅不均匀。输运隙又是有效阻塞尺度，局域态串联和库仑充电都可能让它超过真实带隙。作者使用“边缘无序结合量子限域”的表述是合理的，但现有数据不足以给两者分配定量权重。

刻写本身还可能引入多种边缘化学：原子力显微镜氧化较剧烈，封装后刻写会分解顶层六方氮化硼，高湿水弯月面也可能留下反应副产物。没有截面谱学或原子尺度成像时，把这些过程统称为“边缘无序”比选择其中一个更忠实。（主文 p. 4）

## 局限与未决问题

1. 宽度序列每个点的器件数量有限，尚不能给出临界宽度、输运隙离散、量子点形成率或两种加工顺序的良率比较。
2. 约 50 毫电子伏是由偏压低电导区得到的输运隙上限，不应直接当作均匀双层石墨烯带隙。
3. 量子点尺寸反演假设了规则几何、均匀栅耦合或磁长度交叉；不同方法相差数纳米至十余纳米，系统误差大于单个拟合数字显示的精度。
4. 边缘无序没有被直接表征，结构粗糙、断键电荷、氧化残留和六方氮化硼分解产物的相对贡献未知。
5. 第一、第二轮冷却得到不同尺寸和菱形清晰度，提示无序构型可重排；论文没有给出长时稳定性和热循环统计。
6. 磁场下类似谷劈裂的能级分裂尚未由更高磁场确认，也没有独立自旋或谷态探针。
7. 二十纳米结构主要是几何展示，最强低温量子点证据来自三十纳米器件，不能混为同一个样品结论。

## 可复用结论

- **工艺选择：** 若目标是快速定义机械限域，可把无电极 AFM-LAO 作为先刻写后封装和封装后刻写的共同工具；选择顺序时要在预制通道损失与封装层化学损伤之间权衡。
- **器件验收：** 形貌线宽不足以评价量子器件边缘。至少应联合比较宽度序列、偏压输运隙、库仑菱形、多次冷却和磁场能级演化。
- **量级判断：** 实验输运隙若远大于规则限域与位移场估计，首先检查边缘局域态和充电效应，不要把有效阻塞窗口直接命名为带隙。
- **尺寸反演：** 单一电容模型容易给出虚假的精确度；门电容、能级、几何和磁长度交叉的一致量级比某一个小数位更可信。
- **后续优化：** 真正有价值的下一步不是继续展示更窄线条，而是把线宽、边缘化学、低温无序能标和器件良率放进同一统计图谱。

## 相关论文

- [[文献/制备工艺/EFLAO/Nanopatterning of multicomponent van der Waals heterostructures using atomic force microscopy/笔记|用原子力显微镜对多组分范德瓦尔斯异质结构进行纳米图案化]]：同样采用无电极原子力显微镜加工，但更强调石墨底层增强电场、低湿条件和多材料栈。
- [[文献/制备工艺/EFLAO/Nanoscale electrostatic control in ultraclean van der Waals heterostructures by local anodic oxidation of graphite gates/笔记|通过石墨栅局域阳极氧化实现纳米尺度静电控制]]：把氧化刻写放在石墨栅而非有源石墨烯边缘上，可对比“洁净静电限域”和“直接机械边缘限域”的代价。

## 我的笔记
- **若考虑采用这条工艺：** 后封装刻写的价值不在于单纯做得更窄，而在于可在器件完成后定义限域；是否采用它，应同时比较预制通道损失、边缘化学变化和低温良率。
- **最值得补的对照：** 在同一标称宽度下做更密集的器件统计，把良率、输运隙、库仑菱形清晰度和热循环稳定性放在一起；目前的宽度趋势有说服力，但还不足以形成设计图谱。
- **最关键的机制检验：** 用边缘化学、局域电势或原子尺度结构表征，把“边缘无序”拆分为可检验的来源；否则它只能是对多种可能损伤的总称。
- **比较后续工作时：** 重点放在良率、边缘可控性、能级稳定性和可调性，而非只比较是否出现量子点。

## 引用

- Rienstra, R. W. et al. Electron transport in bilayer graphene nanoconstrictions patterned using atomic force microscope nanolithography. *Physical Review B* **111**, 115145 (2025). DOI: 10.1103/PhysRevB.111.115145.
- Li, H. et al. Electrode-free anodic oxidation nanolithography of low-dimensional materials. *Nano Letters* **18**, 8011–8015 (2018).
- Han, M. Y., Özyilmaz, B., Zhang, Y. & Kim, P. Energy band-gap engineering of graphene nanoribbons. *Physical Review Letters* **98**, 206805 (2007).
- Todd, K., Chou, H.-T., Amasha, S. & Goldhaber-Gordon, D. Quantum dot behavior in graphene nanoconstrictions. *Nano Letters* **9**, 416–421 (2009).
